Repository: Fertmeneses/Isolated_Ni_Nanowires_Research_2025

# Research project - Data availability

Data files for the manuscript <strong>"Temperature dependence of coercivity for isolated Ni nanowires unraveled by high-sensitivity micromagnetometry"</strong>, by the following authors:

- [Evelyn A. Escudero Bruna](https://ar.linkedin.com/in/evelyn-escudero-bruna-baa467184).
- [Federico Romá](https://www.conicet.gov.ar/new_scp/detalle.php?id=24345&datos_academicos=yes).
- [Fernando Meneses](https://fertmeneses.github.io/).
- [Paula Gabriela Bercoff](https://www.famaf.unc.edu.ar/~bercoff/)
- [Moira Inés Dolz](https://www.conicet.gov.ar/new_scp/detalle.php?id=30147&datos_academicos=yes).

The data files are organized in the following folders:

- <strong>Loops_frequency-based</strong>: Files for frequency versus magnetic field hysteresis loops, for different temperatures.
-  <strong>Loops_magnetization-based</strong>: Files for magnetization versus magnetic field hysteresis loops, for different temperatures.
-  <strong>Coercivity</strong>: Files for coercivity versus temperature, for an array of nickel nanowires and the isolated nickel nanowires measured with the micromechanical oscillator.

File: Loops_magnetization-based/T100Kloop-b.csv
H M
0.1854 0.60156
0.1648 0.59989
0.1442 0.59336
0.1236 0.58746
0.103 0.57572
0.0824 0.57702
0.0618 0.55726
0.0412 0.55777
0.0206 0.52359
0 0.50319
-0.0206 0.48568
-0.0412 0.46007
-0.0618 0.42876
-0.103 -0.182
-0.1133 -0.20198
-0.1236 -0.4846
-0.1442 -0.56715
-0.1648 -0.58229
-0.1854 -0.5958
-0.206 -0.59451
-0.1854 -0.59595
-0.1648 -0.58477
-0.1442 -0.58649
-0.1236 -0.57558
-0.103 -0.5804
-0.0824 -0.56386
-0.0618 -0.56821
-0.0412 -0.52811
-0.0206 -0.53497
0 -0.52775
0.0206 -0.52325
0.0412 -0.46528
0.0618 -0.42825
0.103 0.1526
0.1133 0.20586
0.1236 0.48596
0.1442 0.58118
0.1648 0.59136
0.1854 0.59452
0.206 0.59648
 --
 --
 --
 --
 --
 --
 --
 --
 --
 --
 --
 --
 --
 --
 --

File: Loops_magnetization-based/T10Kloop-b.csv
H M
-0.0824 -0.58655
-0.0618 -0.5718
-0.0412 -0.59052
-0.0206 -0.57374
0 -0.5316
0.0206 -0.49224
0.0412 -0.44945
0.0618 -0.41707
0.1133 0.07242
0.1236 0.33134
0.1442 0.5931
0.1648 0.59416
0.1854 0.58949
0.206 0.61486
0.1854 0.6112
0.1648 0.60926
0.1442 0.5932
0.1236 0.59295
0.103 0.58034
0.0824 0.5709
0.0618 0.56228
0.0412 0.54767
0.0206 0.58354
0 0.57181
-0.0206 0.56256
-0.0412 0.49626
-0.0618 0.45334
-0.1133 -0.07234
-0.1236 -0.41883
-0.1442 -0.56632
-0.1648 -0.58285
-0.1854 -0.58932
-0.206 -0.60547
-0.1854 -0.59675
-0.1648 -0.58807
-0.1442 -0.59082
-0.1236 -0.5631
-0.103 -0.55513
 --
 --
 --
 --
 --
 --
 --
 --
 --
 --
 --
 --
 --
 --
 --
 --
 --
 --
 --
 --

File: Loops_magnetization-based/T125Kloop-b.csv
H M
0.206 0.61014
0.1854 0.60141
0.1648 0.58137
0.1442 0.58988
0.1236 0.57985
0.103 0.58996
0.0824 0.57339
0.0618 0.53208
0.0412 0.53938
0.0206 0.58282
0 0.57636
-0.0206 0.57235
-0.0412 0.48147
-0.0618 0.46181
-0.103 -0.21819
-0.1133 -0.21835
-0.1236 -0.47453
-0.1442 -0.58888
-0.1648 -0.59543
-0.1854 -0.59343
-0.206 -0.60711
-0.1854 -0.60003
-0.1648 -0.60024
-0.1442 -0.58626
-0.1236 -0.5583
-0.103 -0.57287
-0.0824 -0.55124
-0.0618 -0.53616
-0.0412 -0.53855
-0.0206 -0.57753
0 -0.55987
0.0206 -0.54479
0.0412 -0.49186
0.0618 -0.47058
0.103 0.1834
0.1133 0.21551
0.1236 0.51303
0.1442 0.58582
0.1648 0.60381
0.1854 0.59909
 --
 --
 --
 --
 --
 --
 --
 --
 --
 --
 --
 --
 --
 --
 --
 --
 --

File: Loops_magnetization-based/T150Kloop-b.csv
H M
-0.103 -0.13833
-0.1133 -0.22104
-0.1236 -0.50695
-0.1442 -0.56599
-0.1648 -0.61029
-0.1854 -0.6046
-0.206 -0.60182
-0.1854 -0.59703
-0.1648 -0.56993
-0.1442 -0.56224
-0.1236 -0.57041
-0.103 -0.57961
-0.0824 -0.56501
-0.0618 -0.48873
-0.0412 -0.48885
-0.0206 -0.57412
0 -0.57194
0.0206 -0.57224
0.0412 -0.44116
0.0618 -0.55187
0.103 0.16906
0.1133 0.17046
0.1236 0.50749
0.1442 0.60065
0.1648 0.60463
0.1854 0.584
0.206 0.58188
0.1854 0.60956
0.1648 0.57067
0.1442 0.60399
0.1236 0.53949
0.103 0.58407
0.0824 0.54539
0.0618 0.50309
0.0412 0.61946
0.0206 0.59119
0 0.5978
-0.0206 0.60676
-0.0412 0.40632
-0.0618 0.42184
-0.103 -0.13833
 --
 --
 --
 --
 --
 --
 --
 --
 --
 --
 --
 --
 --
 --
 --
 --
 --
 --
 --
 --
 --
 --
 --
 --
 --
 --
 --
 --
 --
 --
 --
 --
 --

File: Loops_magnetization-based/T15Kloop-b.csv
H M
-0.1442 -0.5851
-0.1236 -0.57365
-0.103 -0.57013
-0.0824 -0.56051
-0.0618 -0.55228
-0.0412 -0.52291
-0.0206 -0.48811
0 -0.50326
0.0206 -0.52122
0.0412 -0.48903
0.0618 -0.42052
0.103 0.06697
0.1133 0.39976
0.1236 0.5739
0.1442 0.58076
0.1648 0.58295
0.1854 0.58257
0.206 0.6006
0.1854 0.60538
0.1648 0.58778
0.1442 0.59265
0.1236 0.59083
0.103 0.56977
0.0824 0.57385
0.0618 0.58074
0.0412 0.54341
0.0206 0.5279
0 0.50071
-0.0206 0.47645
-0.0412 0.44089
-0.103 -0.1187
-0.1133 -0.27703
-0.1236 -0.43481
-0.1442 -0.6182
-0.1648 -0.62133
-0.1854 -0.63076
-0.206 -0.64418
-0.1854 -0.63585
-0.1648 -0.63142
 --
 --
 --
 --
 --
 --
 --
 --
 --
 --
 --
 --
 --
 --
 --
 --
 --
 --
 --

File: Loops_magnetization-based/T200Kloop-b.csv
H M
0.0824 0.57784
0.0618 0.57624
0.0412 0.57578
0.0206 0.56428
0 0.5543
-0.0206 0.48635
-0.0412 0.42656
-0.0618 0.45696
-0.103 -0.1355
-0.1133 -0.49034
-0.1236 -0.47692
-0.1442 -0.57137
-0.1648 -0.60903
-0.1854 -0.59396
-0.206 -0.62157
-0.1854 -0.59585
-0.1648 -0.60761
-0.1442 -0.60103
-0.1236 -0.60427
-0.103 -0.60254
-0.0824 -0.60227
-0.0618 -0.59602
-0.0412 -0.58315
-0.0206 -0.6002
0 -0.51412
0.0206 -0.4808
0.0412 -0.45446
0.0618 -0.44241
0.103 0.17487
0.1133 0.49579
0.1236 0.51334
0.1442 0.59473
0.1648 0.60377
0.1854 0.61487
0.206 0.61068
0.1854 0.61512
0.1648 0.61312
0.1442 0.59621
0.1236 0.58687
0.103 0.61115
0.0824 0.57784
 --
 --
 --
 --
 --
 --
 --
 --
 --
 --
 --
 --
 --
 --
 --
 --
 --
 --
 --
 --
 --
 --
 --
 --
 --
 --
 --
 --
 --
 --
 --
 --
 --

File: Loops_magnetization-based/T20Kloop-b.csv
H M
0.206 0.63688
0.1854 0.63034
0.1648 0.62586
0.1442 0.61884
0.1236 0.61176
0.103 0.61115
0.0824 0.59504
0.0618 0.59215
0.0412 0.57542
0.0206 0.59343
0 0.52178
-0.0206 0.45307
-0.0412 0.46701
-0.0618 0.42057
-0.1133 -0.0801
-0.1236 -0.21239
-0.1442 -0.58642
-0.1648 -0.59108
-0.1854 -0.59433
-0.206 -0.61506
-0.1854 -0.60713
-0.1648 -0.60554
-0.1442 -0.59846
-0.1236 -0.58238
-0.103 -0.57445
-0.0824 -0.56559
-0.0618 -0.54095
-0.0412 -0.52753
-0.0206 -0.48537
0 -0.51216
0.0206 -0.54169
0.0412 -0.4823
0.0618 -0.44981
0.1133 0.05533
0.1236 0.19475
0.1442 0.57979
0.1648 0.58705
0.1854 0.59424
 --
 --
 --
 --
 --
 --
 --
 --
 --
 --
 --
 --
 --
 --
 --
 --
 --
 --
 --

File: Loops_magnetization-based/T35Kloop-b.csv
H M
0.206 0.61382
0.1854 0.60379
0.1648 0.60412
0.1442 0.59474
0.1236 0.58678
0.103 0.57142
0.0824 0.55746
0.0618 0.54918
0.0412 0.54201
0.0206 0.50411
0 0.51154
-0.0206 0.52175
-0.0412 0.47814
-0.0618 0.42587
-0.103 -0.07669
-0.1133 -0.36068
-0.1236 -0.52044
-0.1442 -0.59259
-0.1648 -0.60087
-0.1854 -0.6089
-0.206 -0.62466
-0.1854 -0.6209
-0.1648 -0.61385
-0.1442 -0.61263
-0.1236 -0.60374
-0.103 -0.59425
-0.0824 -0.58681
-0.0618 -0.58041
-0.0412 -0.57316
-0.0206 -0.61508
0 -0.52447
0.0206 -0.43686
0.0412 -0.44166
0.0618 -0.42705
0.103 0.09045
0.1133 0.36584
0.1236 0.55442
0.1442 0.60463
0.1648 0.61425
0.1854 0.6126
 --
 --
 --
 --
 --
 --
 --
 --
 --
 --
 --
 --
 --
 --
 --
 --
 --

File: Loops_magnetization-based/T50Kloop-b.csv
H M
0.206 0.60954
0.1854 0.6077
0.1648 0.60264
0.1442 0.60162
0.1236 0.58698
0.103 0.58169
0.0824 0.57487
0.0618 0.55206
0.0412 0.53683
0.0206 0.50654
0 0.51393
-0.0206 0.52408
-0.0412 0.48308
-0.0618 0.4452
-0.103 -0.02964
-0.1133 -0.12386
-0.1236 -0.29995
-0.1442 -0.563
-0.1648 -0.57947
-0.1854 -0.58144
-0.206 -0.60234
-0.1854 -0.59467
-0.1648 -0.58535
-0.1442 -0.58855
-0.1236 -0.57774
-0.103 -0.56823
-0.0824 -0.55231
-0.0618 -0.54559
-0.0412 -0.54323
-0.0206 -0.50842
0 -0.51066
0.0206 -0.5157
0.0412 -0.39919
0.0618 -0.43426
0.1133 0.11449
0.1236 0.36978
0.1442 0.58366
0.1648 0.58964
0.1854 0.59376
-- --
 --
 --
 --
 --
 --
 --
 --
 --
 --
 --
 --
 --
 --
 --
 --
 --
 --
 --
 --
 --
 --
 --
 --
 --
 --
 --
 --
 --
 --

File: Loops_magnetization-based/T5Kloop-Array-NWs.csv
H M
2.00826 0.99873
1.85758 0.99918
1.70683 0.99916
1.55615 0.99916
1.40547 0.99875
1.25465 0.99791
1.10426 0.99666
0.95373 0.99463
0.80342 0.99141
0.65259 0.98514
0.502 0.97313
0.4518 0.96791
0.40159 0.96105
0.3514 0.9533
0.30119 0.94273
0.25097 0.92723
0.2008 0.90259
0.15041 0.84844
0.13048 0.80442
0.11038 0.74934
0.09033 0.67469
0.07025 0.58611
0.05014 0.49401
0.03013 0.39441
0.01003 0.29065
-0.01006 0.18137
-0.03016 0.06595
-0.05024 -0.04955
-0.07033 -0.16313
-0.09037 -0.27588
-0.11041 -0.38637
-0.13053 -0.49186
-0.15058 -0.58844
-0.20084 -0.79806
-0.25102 -0.91533
-0.30121 -0.93984
-0.35144 -0.95091
-0.40175 -0.96053
-0.45183 -0.96673
-0.50202 -0.9717
-0.65296 -0.98441
-0.80357 -0.99
-0.95402 -0.99325
-1.1047 -0.99706
-1.25509 -0.99767
-1.40591 -0.99713
-1.55629 -0.99711
-1.70697 -0.99727
-1.86095 -0.99986
-2.0084 -0.99911
-2.00826 -0.99862
-1.85758 -0.99907
-1.70683 -0.99932
-1.55615 -0.99926
-1.40547 -0.99876
-1.25494 -0.99724
-1.10426 -0.99626
-0.95373 -0.99461
-0.80342 -0.99106
-0.65261 -0.98428
-0.50199 -0.97315
-0.45177 -0.96855
-0.40158 -0.96071
-0.35139 -0.95226
-0.30112 -0.94214
-0.25081 -0.92723
-0.20039 -0.90222
-0.15039 -0.85127
-0.1305 -0.80901
-0.1104 -0.74837
-0.09033 -0.67332
-0.07025 -0.5893
-0.05017 -0.49359
-0.0301 -0.39583
-0.01001 -0.29296
0.01006 -0.18246
0.03016 -0.06649
0.05024 0.05482
0.07031 0.17161
0.0904 0.28505
0.11041 0.39619
0.13054 0.50073
0.15061 0.5999
0.20083 0.813
0.25102 0.91866
0.30122 0.94088
0.35143 0.95284
0.40164 0.96104
0.4518 0.96707
0.50203 0.9715
0.65265 0.98482
0.80357 0.9912
0.95388 0.99445
1.10661 0.99782
1.25494 0.99771
1.40562 0.99844
1.55629 0.9977
1.70697 0.99879
1.85831 1.00023
2.00826 0.99919

File: Loops_magnetization-based/T5Kloop-b.csv
H M
0.1236 0.57596
0.103 0.57538
0.0824 0.56631
0.0618 0.5587
0.0412 0.55238
0.0206 0.53601
0 0.53894
-0.0206 0.54451
-0.0412 0.47851
-0.0618 0.43968
-0.1133 -0.02753
-0.1236 -0.41875
-0.1442 -0.56118
-0.1648 -0.5694
-0.1854 -0.5716
-0.206 -0.59263
-0.1854 -0.58754
-0.1648 -0.58211
-0.1442 -0.58026
-0.1236 -0.57424
-0.103 -0.56891
-0.0824 -0.56272
-0.0618 -0.56382
-0.0412 -0.56282
-0.0206 -0.53201
0 -0.52483
0.0206 -0.5203
0.0412 -0.47468
0.0618 -0.43706
0.1133 0.05529
0.1236 0.56153
0.1442 0.56878
0.1648 0.57269
0.1854 0.57634
0.206 0.59644
0.1854 0.59087
0.1648 0.5872
0.1442 0.58603
-- --
-- --
-- --
-- --
-- --
 --
 --
 --
 --
 --
 --
 --
 --
 --
 --
 --
 --
 --
 --
 --
 --
 --

File: Loops_magnetization-based/T65Kloop-b.csv
H M
0.206 0.60916
0.1854 0.60355
0.1648 0.59958
0.1442 0.59577
0.1236 0.59263
0.103 0.58055
0.0824 0.57689
0.0618 0.56283
0.0412 0.55641
0.0206 0.55375
0 0.51626
-0.0206 0.48162
-0.0412 0.46159
-0.0618 0.4306
-0.103 -0.15017
-0.1133 -0.39373
-0.1236 -0.54022
-0.1442 -0.57476
-0.1648 -0.58211
-0.1854 -0.58768
-0.206 -0.59379
-0.1854 -0.5907
-0.1648 -0.58986
-0.1442 -0.5811
-0.1236 -0.58264
-0.103 -0.57817
-0.0824 -0.5653
-0.0618 -0.56212
-0.0412 -0.55733
-0.0206 -0.55961
0 -0.51218
0.0206 -0.46767
0.0412 -0.47892
0.0618 -0.44022
0.103 0.1339
0.1133 0.31955
0.1236 0.52038
0.1442 0.5829
0.1648 0.57476
0.1854 0.59673
 --
 --
 --
 --
 --
 --
 --
 --
 --
 --
 --
 --
 --
 --
 --
 --
 --

File: Loops_magnetization-based/T75Kloop-b.csv
H M
0.206 0.61284
0.1854 0.60639
0.1648 0.60671
0.1442 0.6009
0.1236 0.58965
0.103 0.59254
0.0824 0.5816
0.0618 0.57826
0.0412 0.56251
0.0206 0.59011
0 0.51616
-0.0206 0.44519
-0.0412 0.45022
-0.0618 0.43154
-0.103 -0.12606
-0.1133 -0.12635
-0.1236 -0.47912
-0.1442 -0.56796
-0.1648 -0.57578
-0.1854 -0.59503
-0.206 -0.59395
-0.1854 -0.59131
-0.1648 -0.58475
-0.1442 -0.58024
-0.1236 -0.57432
-0.103 -0.5574
-0.0824 -0.55671
-0.0618 -0.53361
-0.0412 -0.50779
-0.0206 -0.4879
0 -0.53514
0.0206 -0.58498
0.0412 -0.51089
0.0618 -0.4684
0.103 0.0381
0.1133 0.0415
0.1236 0.37793
0.1442 0.56151
0.1648 0.57251
0.1854 0.59043
 --
 --
 --
 --
 --
 --
 --
 --
 --
 --
 --
 --
 --
 --
 --
 --
